Repository: HaltRiv/ML_in_XRD

File: PDF Card - 00-044-0645.xml
<?xml version="1.0" encoding="UTF-8"?>
<?xml-stylesheet type="text/xsl" href="pdfcard.xsl"?>

<pdfcard>
<pdf_data ApplicationName="PDF-4+ 2022" ApplicationVersion="4.22.0.2">
<pdf_number>00-044-0645</pdf_number>
<chemical_formula>Bi3 P O7</chemical_formula>
<empirical_formula>Bi3 O7 P</empirical_formula>
<chemical_name>Bismuth Phosphate</chemical_name>
<xstal_system>Triclinic (Anorthic)</xstal_system>
<xtldx>7.708</xtldx>
<pressure_temperature>Ambient</pressure_temperature>
<status>Primary</status>
<cell_a>7.0420(3)</cell_a>
<cell_b>9.1962(3)</cell_b>
<cell_c>5.6776(2)</cell_c>
<cell_alpha>102.333(3)</cell_alpha>
<cell_beta>111.327(3)</cell_beta>
<cell_gamma>78.630(3)</cell_gamma>
<z>2.00</z>
<cell_vol>331.70</cell_vol>
<cell_mv>165.85</cell_mv>
<authcovera>0.806</authcovera>
<authaoverb>0.766</authaoverb>
<authcoverb>0.617</authcoverb>
<xtlvol>331.70</xtlvol>
<redcellvol>331.70</redcellvol>
<xtla>7.042</xtla>
<xtlb>9.196</xtlb>
<xtlc>5.678</xtlc>
<xtlal>102.33</xtlal>
<xtlbe>111.33</xtlbe>
<xtlga>78.63</xtlga>
<xtlcovera>0.806</xtlcovera>
<xtlaoverb>0.766</xtlaoverb>
<xtlcoverb>0.617</xtlcoverb>
<redcell_a>5.678</redcell_a>
<redcell_b>7.042</redcell_b>
<redcell_c>9.196</redcell_c>
<redcell_al>78.63</redcell_al>
<redcell_be>77.67</redcell_be>
<redcell_ga>68.67</redcell_ga>
<xtlz>2.00</xtlz>
<ss>F(30) = 150.3(0.0043, 46)</ss>
<xtlsg>P-1 (2)</xtlsg>
<xtlmolwt>769.91</xtlmolwt>
<quality_mark>Star</quality_mark>
<filttyp>Ge Mono</filttyp>
<iic>3.3</iic>
<lambda>1.5406</lambda>
<patrad>CuKα1</patrad>
<source>Diffractometer - Peak</source>
<instrument>Diffractometer</instrument>
<internal_standard>Si</internal_standard>
<temperature>293.0</temperature>
<aspectn>2</aspectn>
<spgr_label>Space Group</spgr_label>
<spgr>P-1 (2)</spgr>
<color>Pale yellow</color>
<pearson>aP22.00</pearson>
<entry_date>09/01/1994</entry_date>
<weight_percent>Bi81.43 O14.55 P4.02</weight_percent>
<atomic_percent>Bi27.27 O63.64 P9.09</atomic_percent>
<sg_sym_ops/>
<idp_column>IDP</idp_column>
<adp_column>ADP</adp_column>
<ani_temp_facs/>
<subfile_indicator>Inorganic</subfile_indicator>
<cross_ref_pdf_numbers>04-025-0592 (Primary)</cross_ref_pdf_numbers>
<references>
<reference_group>
<type>Primary Reference</type>
<reference>Jie, Y., Eysel, W., Mineral.-Petrograph. Institut, Universitaet Heidelberg, Germany. ICDD Grant-in-Aid 1993.</reference>
</reference_group>
</references>
<database_comments>General Comments: Space group from powder extinctions. Unknown peaks at d=2.4560, 3.2690 and 3.0928. Sample Preparation: Stoichiometric mixture of ''Bi2 O3'' (Alfa, ultrapure) and ''N H4 H2 P O4'' (Heraeus, &gt;99%) heated overnight at 300 C, then at 700 C for two weeks and at 860 C for one week in an open gold crucible. Temperature of Data Collection: 293 K. Unit Cell Data Source: Powder Diffraction.</database_comments>
<crystal_properties>Centrosymmetric</crystal_properties>
</pdf_data>
<graphs>
<wave_length>X-ray (Cu Kα1 1.54056 Å)</wave_length>
<chart_name>PDF Card - 00-044-0645.jpg</chart_name>
<stick_series type="Bi3 P O7 - 00-044-0645 (Stick, Fixed Slit Intensity)">
<intensity>
<theta>9.932</theta>
<da>8.89855</da>
<intensity>30</intensity>
<h>0</h>
<k>1</k>
<l>0</l>
<F/>
</intensity>
<intensity>
<theta>13.610</theta>
<da>6.50093</da>
<intensity>3</intensity>
<h>1</h>
<k>0</k>
<l>0</l>
<F/>
</intensity>
<intensity>
<theta>15.769</theta>
<da>5.61538</da>
<intensity>5</intensity>
<h>1</h>
<k>1</k>
<l>0</l>
<F/>
</intensity>
<intensity>
<theta>16.951</theta>
<da>5.22639</da>
<intensity>3</intensity>
<h>0</h>
<k>0</k>
<l>1</l>
<F/>
</intensity>
<intensity>
<theta>17.890</theta>
<da>4.95413</da>
<intensity>8</intensity>
<h>1</h>
<k>-1</k>
<l>0</l>
<F/>
</intensity>
<intensity>
<theta>18.144</theta>
<da>4.88534</da>
<intensity>10</intensity>
<h>-1</h>
<k>-1</k>
<l>1</l>
<F/>
</intensity>
<intensity>
<theta>19.918</theta>
<da>4.45405</da>
<intensity>9</intensity>
<h>0</h>
<k>2</k>
<l>0</l>
<F/>
</intensity>
<intensity>
<theta>22.530</theta>
<da>3.94306</da>
<intensity>4</intensity>
<h>-1</h>
<k>1</k>
<l>1</l>
<F/>
</intensity>
<intensity>
<theta>23.266</theta>
<da>3.81997</da>
<intensity>30</intensity>
<h>-1</h>
<k>-2</k>
<l>1</l>
<F/>
</intensity>
<intensity>
<theta>24.146</theta>
<da>3.68271</da>
<intensity>30</intensity>
<h>0</h>
<k>-2</k>
<l>1</l>
<F/>
</intensity>
<intensity>
<theta>25.174</theta>
<da>3.53461</da>
<intensity>40</intensity>
<h>1</h>
<k>0</k>
<l>1</l>
<F/>
</intensity>
<intensity>
<theta>25.663</theta>
<da>3.46836</da>
<intensity>25</intensity>
<h>1</h>
<k>-2</k>
<l>0</l>
<F/>
</intensity>
<intensity>
<theta>26.494</theta>
<da>3.36143</da>
<intensity>4</intensity>
<h>-2</h>
<k>-1</k>
<l>1</l>
<F/>
</intensity>
<intensity>
<theta>26.803</theta>
<da>3.32338</da>
<intensity>50</intensity>
<h>1</h>
<k>-1</k>
<l>1</l>
<F/>
</intensity>
<intensity>
<theta>26.973</theta>
<da>3.30282</da>
<intensity>100</intensity>
<h>-2</h>
<k>0</k>
<l>1</l>
<F/>
</intensity>
<intensity>
<theta>27.432</theta>
<da>3.24859</da>
<intensity>4</intensity>
<h>1</h>
<k>1</k>
<l>1</l>
<F/>
</intensity>
<intensity>
<theta>28.249</theta>
<da>3.15647</da>
<intensity>90</intensity>
<h>0</h>
<k>2</k>
<l>1</l>
<F/>
</intensity>
<intensity>
<theta>30.071</theta>
<da>2.96924</da>
<intensity>6m</intensity>
<h>0</h>
<k>3</k>
<l>0</l>
<F/>
</intensity>
<intensity>
<theta>30.071</theta>
<da>2.96924</da>
<intensity>6m</intensity>
<h>-1</h>
<k>2</k>
<l>1</l>
<F/>
</intensity>
<intensity>
<theta>31.002</theta>
<da>2.88217</da>
<intensity>50</intensity>
<h>-1</h>
<k>-3</k>
<l>1</l>
<F/>
</intensity>
<intensity>
<theta>31.411</theta>
<da>2.84557</da>
<intensity>4</intensity>
<h>1</h>
<k>3</k>
<l>0</l>
<F/>
</intensity>
<intensity>
<theta>31.652</theta>
<da>2.82445</da>
<intensity>30</intensity>
<h>-1</h>
<k>-1</k>
<l>2</l>
<F/>
</intensity>
<intensity>
<theta>31.851</theta>
<da>2.80726</da>
<intensity>50</intensity>
<h>2</h>
<k>2</k>
<l>0</l>
<F/>
</intensity>
<intensity>
<theta>32.339</theta>
<da>2.76600</da>
<intensity>16</intensity>
<h>-1</h>
<k>0</k>
<l>2</l>
<F/>
</intensity>
<intensity>
<theta>32.850</theta>
<da>2.72413</da>
<intensity>2</intensity>
<h>1</h>
<k>2</k>
<l>1</l>
<F/>
</intensity>
<intensity>
<theta>34.154</theta>
<da>2.62305</da>
<intensity>3</intensity>
<h>-1</h>
<k>-2</k>
<l>2</l>
<F/>
</intensity>
<intensity>
<theta>34.302</theta>
<da>2.61207</da>
<intensity>12</intensity>
<h>0</h>
<k>0</k>
<l>2</l>
<F/>
</intensity>
<intensity>
<theta>34.797</theta>
<da>2.57604</da>
<intensity>40</intensity>
<h>1</h>
<k>-3</k>
<l>0</l>
<F/>
</intensity>
<intensity>
<theta>36.030</theta>
<da>2.49067</da>
<intensity>2</intensity>
<h>-1</h>
<k>1</k>
<l>2</l>
<F/>
</intensity>
<intensity>
<theta>36.245</theta>
<da>2.47638</da>
<intensity>6</intensity>
<h>2</h>
<k>-2</k>
<l>0</l>
<F/>
</intensity>
<intensity>
<theta>36.770</theta>
<da>2.44222</da>
<intensity>7</intensity>
<h>-2</h>
<k>-2</k>
<l>2</l>
<F/>
</intensity>
<intensity>
<theta>37.056</theta>
<da>2.42403</da>
<intensity>7m</intensity>
<h>0</h>
<k>3</k>
<l>1</l>
<F/>
</intensity>
<intensity>
<theta>37.056</theta>
<da>2.42403</da>
<intensity>7m</intensity>
<h>0</h>
<k>-2</k>
<l>2</l>
<F/>
</intensity>
<intensity>
<theta>37.310</theta>
<da>2.40811</da>
<intensity>2</intensity>
<h>0</h>
<k>1</k>
<l>2</l>
<F/>
</intensity>
<intensity>
<theta>37.431</theta>
<da>2.40060</da>
<intensity>2</intensity>
<h>-2</h>
<k>2</k>
<l>1</l>
<F/>
</intensity>
<intensity>
<theta>38.251</theta>
<da>2.35101</da>
<intensity>14m</intensity>
<h>2</h>
<k>1</k>
<l>1</l>
<F/>
</intensity>
<intensity>
<theta>38.251</theta>
<da>2.35101</da>
<intensity>14m</intensity>
<h>2</h>
<k>3</k>
<l>0</l>
<F/>
</intensity>
<intensity>
<theta>38.772</theta>
<da>2.32061</da>
<intensity>2</intensity>
<h>2</h>
<k>-1</k>
<l>1</l>
<F/>
</intensity>
<intensity>
<theta>38.975</theta>
<da>2.30898</da>
<intensity>3</intensity>
<h>-1</h>
<k>3</k>
<l>1</l>
<F/>
</intensity>
<intensity>
<theta>39.251</theta>
<da>2.29338</da>
<intensity>2</intensity>
<h>-3</h>
<k>0</k>
<l>1</l>
<F/>
</intensity>
<intensity>
<theta>40.030</theta>
<da>2.25053</da>
<intensity>1</intensity>
<h>-1</h>
<k>-4</k>
<l>1</l>
<F/>
</intensity>
<intensity>
<theta>40.297</theta>
<da>2.23623</da>
<intensity>7m</intensity>
<h>1</h>
<k>3</k>
<l>1</l>
<F/>
</intensity>
<intensity>
<theta>40.297</theta>
<da>2.23623</da>
<intensity>7m</intensity>
<h>-3</h>
<k>-2</k>
<l>1</l>
<F/>
</intensity>
<intensity>
<theta>40.481</theta>
<da>2.22649</da>
<intensity>3</intensity>
<h>0</h>
<k>4</k>
<l>0</l>
<F/>
</intensity>
<intensity>
<theta>41.056</theta>
<da>2.19663</da>
<intensity>10</intensity>
<h>1</h>
<k>4</k>
<l>0</l>
<F/>
</intensity>
<intensity>
<theta>41.320</theta>
<da>2.18320</da>
<intensity>2</intensity>
<h>1</h>
<k>0</k>
<l>2</l>
<F/>
</intensity>
<intensity>
<theta>41.623</theta>
<da>2.16801</da>
<intensity>16</intensity>
<h>3</h>
<k>0</k>
<l>0</l>
<F/>
</intensity>
<intensity>
<theta>42.357</theta>
<da>2.13212</da>
<intensity>40</intensity>
<h>0</h>
<k>-3</k>
<l>2</l>
<F/>
</intensity>
<intensity>
<theta>42.665</theta>
<da>2.11744</da>
<intensity>2</intensity>
<h>-3</h>
<k>1</k>
<l>1</l>
<F/>
</intensity>
<intensity>
<theta>43.003</theta>
<da>2.10158</da>
<intensity>3</intensity>
<h>-3</h>
<k>-1</k>
<l>2</l>
<F/>
</intensity>
<intensity>
<theta>43.467</theta>
<da>2.08021</da>
<intensity>10</intensity>
<h>1</h>
<k>1</k>
<l>2</l>
<F/>
</intensity>
<intensity>
<theta>43.866</theta>
<da>2.06221</da>
<intensity>2</intensity>
<h>2</h>
<k>-3</k>
<l>0</l>
<F/>
</intensity>
<intensity>
<theta>44.075</theta>
<da>2.05292</da>
<intensity>6</intensity>
<h>-3</h>
<k>-2</k>
<l>2</l>
<F/>
</intensity>
<intensity>
<theta>44.243</theta>
<da>2.04551</da>
<intensity>16</intensity>
<h>3</h>
<k>-1</k>
<l>0</l>
<F/>
</intensity>
<intensity>
<theta>44.573</theta>
<da>2.03113</da>
<intensity>12</intensity>
<h>1</h>
<k>-2</k>
<l>2</l>
<F/>
</intensity>
<intensity>
<theta>45.538</theta>
<da>1.99031</da>
<intensity>2</intensity>
<h>-2</h>
<k>3</k>
<l>1</l>
<F/>
</intensity>
<intensity>
<theta>46.003</theta>
<da>1.97127</da>
<intensity>20</intensity>
<h>-2</h>
<k>2</k>
<l>2</l>
<F/>
</intensity>
<intensity>
<theta>46.319</theta>
<da>1.95855</da>
<intensity>2</intensity>
<h>-1</h>
<k>-4</k>
<l>2</l>
<F/>
</intensity>
<intensity>
<theta>46.727</theta>
<da>1.94240</da>
<intensity>2</intensity>
<h>0</h>
<k>4</k>
<l>1</l>
<F/>
</intensity>
<intensity>
<theta>47.558</theta>
<da>1.91038</da>
<intensity>20</intensity>
<h>-2</h>
<k>-4</k>
<l>2</l>
<F/>
</intensity>
<intensity>
<theta>47.899</theta>
<da>1.89757</da>
<intensity>6</intensity>
<h>1</h>
<k>2</k>
<l>2</l>
<F/>
</intensity>
<intensity>
<theta>48.210</theta>
<da>1.88606</da>
<intensity>10</intensity>
<h>-3</h>
<k>2</k>
<l>1</l>
<F/>
</intensity>
<intensity>
<theta>48.611</theta>
<da>1.87143</da>
<intensity>3</intensity>
<h>3</h>
<k>3</k>
<l>0</l>
<F/>
</intensity>
<intensity>
<theta>48.743</theta>
<da>1.86667</da>
<intensity>6</intensity>
<h>-1</h>
<k>4</k>
<l>1</l>
<F/>
</intensity>
<intensity>
<theta>49.138</theta>
<da>1.85259</da>
<intensity>12</intensity>
<h>2</h>
<k>-3</k>
<l>1</l>
<F/>
</intensity>
<intensity>
<theta>49.495</theta>
<da>1.84006</da>
<intensity>8</intensity>
<h>-1</h>
<k>-2</k>
<l>3</l>
<F/>
</intensity>
<intensity>
<theta>49.613</theta>
<da>1.83596</da>
<intensity>4</intensity>
<h>1</h>
<k>-3</k>
<l>2</l>
<F/>
</intensity>
<intensity>
<theta>49.875</theta>
<da>1.82692</da>
<intensity>2</intensity>
<h>-1</h>
<k>-5</k>
<l>1</l>
<F/>
</intensity>
<intensity>
<theta>50.413</theta>
<da>1.80868</da>
<intensity>6</intensity>
<h>-2</h>
<k>0</k>
<l>3</l>
<F/>
</intensity>
<intensity>
<theta>50.676</theta>
<da>1.79991</da>
<intensity>2</intensity>
<h>3</h>
<k>0</k>
<l>1</l>
<F/>
</intensity>
<intensity>
<theta>50.852</theta>
<da>1.79409</da>
<intensity>2</intensity>
<h>-3</h>
<k>-4</k>
<l>1</l>
<F/>
</intensity>
<intensity>
<theta>51.190</theta>
<da>1.78304</da>
<intensity>8</intensity>
<h>3</h>
<k>1</k>
<l>1</l>
<F/>
</intensity>
<intensity>
<theta>51.332</theta>
<da>1.77844</da>
<intensity>16</intensity>
<h>1</h>
<k>5</k>
<l>0</l>
<F/>
</intensity>
<intensity>
<theta>51.531</theta>
<da>1.77201</da>
<intensity>12</intensity>
<h>0</h>
<k>-5</k>
<l>1</l>
<F/>
</intensity>
<intensity>
<theta>51.863</theta>
<da>1.76147</da>
<intensity>4</intensity>
<h>0</h>
<k>-1</k>
<l>3</l>
<F/>
</intensity>
<intensity>
<theta>52.394</theta>
<da>1.74486</da>
<intensity>7m</intensity>
<h>2</h>
<k>-1</k>
<l>2</l>
<F/>
</intensity>
<intensity>
<theta>52.394</theta>
<da>1.74486</da>
<intensity>7m</intensity>
<h>3</h>
<k>-1</k>
<l>1</l>
<F/>
</intensity>
<intensity>
<theta>52.689</theta>
<da>1.73576</da>
<intensity>14</intensity>
<h>-2</h>
<k>-3</k>
<l>3</l>
<F/>
</intensity>
<intensity>
<theta>52.864</theta>
<da>1.73045</da>
<intensity>5</intensity>
<h>-1</h>
<k>-3</k>
<l>3</l>
<F/>
</intensity>
<intensity>
<theta>53.104</theta>
<da>1.72317</da>
<intensity>16</intensity>
<h>-4</h>
<k>-2</k>
<l>1</l>
<F/>
</intensity>
<intensity>
<theta>53.683</theta>
<da>1.70597</da>
<intensity>9</intensity>
<h>-3</h>
<k>-1</k>
<l>3</l>
<F/>
</intensity>
<intensity>
<theta>53.824</theta>
<da>1.70183</da>
<intensity>7m</intensity>
<h>3</h>
<k>2</k>
<l>1</l>
<F/>
</intensity>
<intensity>
<theta>53.824</theta>
<da>1.70183</da>
<intensity>7m</intensity>
<h>-3</h>
<k>2</k>
<l>2</l>
<F/>
</intensity>
<intensity>
<theta>53.996</theta>
<da>1.69679</da>
<intensity>3</intensity>
<h>-2</h>
<k>1</k>
<l>3</l>
<F/>
</intensity>
<intensity>
<theta>54.191</theta>
<da>1.69117</da>
<intensity>2</intensity>
<h>1</h>
<k>3</k>
<l>2</l>
<F/>
</intensity>
<intensity>
<theta>54.753</theta>
<da>1.67513</da>
<intensity>4m</intensity>
<h>-1</h>
<k>-5</k>
<l>2</l>
<F/>
</intensity>
<intensity>
<theta>54.753</theta>
<da>1.67513</da>
<intensity>4m</intensity>
<h>-2</h>
<k>4</k>
<l>1</l>
<F/>
</intensity>
<intensity>
<theta>55.299</theta>
<da>1.65988</da>
<intensity>10</intensity>
<h>2</h>
<k>4</k>
<l>1</l>
<F/>
</intensity>
<intensity>
<theta>55.432</theta>
<da>1.65621</da>
<intensity>14m</intensity>
<h>2</h>
<k>5</k>
<l>0</l>
<F/>
</intensity>
<intensity>
<theta>55.432</theta>
<da>1.65621</da>
<intensity>14m</intensity>
<h>-3</h>
<k>0</k>
<l>3</l>
<F/>
</intensity>
<intensity>
<theta>55.432</theta>
<da>1.65621</da>
<intensity>14m</intensity>
<h>-3</h>
<k>3</k>
<l>1</l>
<F/>
</intensity>
<intensity>
<theta>55.607</theta>
<da>1.65139</da>
<intensity>16</intensity>
<h>-4</h>
<k>0</k>
<l>2</l>
<F/>
</intensity>
<intensity>
<theta>56.122</theta>
<da>1.63747</da>
<intensity>3m</intensity>
<h>3</h>
<k>-2</k>
<l>1</l>
<F/>
</intensity>
<intensity>
<theta>56.122</theta>
<da>1.63747</da>
<intensity>3m</intensity>
<h>4</h>
<k>1</k>
<l>0</l>
<F/>
</intensity>
<intensity>
<theta>56.383</theta>
<da>1.63049</da>
<intensity>3</intensity>
<h>1</h>
<k>-4</k>
<l>2</l>
<F/>
</intensity>
<intensity>
<theta>56.625</theta>
<da>1.62409</da>
<intensity>4</intensity>
<h>2</h>
<k>2</k>
<l>2</l>
<F/>
</intensity>
<intensity>
<theta>56.863</theta>
<da>1.61788</da>
<intensity>3</intensity>
<h>2</h>
<k>-4</k>
<l>1</l>
<F/>
</intensity>
<intensity>
<theta>57.072</theta>
<da>1.61243</da>
<intensity>3</intensity>
<h>1</h>
<k>-5</k>
<l>1</l>
<F/>
</intensity>
<intensity>
<theta>57.802</theta>
<da>1.59381</da>
<intensity>5</intensity>
<h>-1</h>
<k>2</k>
<l>3</l>
<F/>
</intensity>
</stick_series>
</graphs>
</pdfcard>
